Repository: deniz195/fipt

# FIPT: Fast impedance tortuosity 

FIPT is a measurement technique that allows a fast determination of the ionic resistance for battery electrodes. The technique is based on the work by J. Landesfeind ([DOI: 10.1149/issn.1945-7111](https://dx.doi.org/10.1149/2.1141607jes)) and then optimized for execution speed and reliability at Battrion.

This repository contains the information to build an FIPT setup, prepare the electrolyte and the standard operating procedure (SOP) to successfully execute a measurement.

## Why?
The ionic resistance (or the MacMullin number) is a key performance metric for any battery electrode. It describes how easily ions can move through the electrode during fast charging or heavy use of the battery. It is therefore important for all manufacturers to optimize the ionic resistance of their electrodes.

Battrions Aligned Graphite Technology is a powerful way to reduce the ionic resistance by up to 50% through aligning graphite particles in an electrode.

## What do I need?

These are the things that you need to build your setup
- A 3D printer
- Couple of screws
- Kapton tape and 3mm foam.

Use the files in the `cad` folder and follow the assembly instructions.

Once you have the setup assembled, prepare the electrolyte. This needs:
- A salt (e.g. NaClO4)
- A solvent (e.g. EC:DMC)

The recipe for a useful electrolyte mixture is given in the `electrolyte` folder.

Finally, get your electrode, print out the SOP from the `sop` folder and get your first measurement. For this you need:
- An impendance analyzer
- Separator material
- A 200ul or 1ml pipette

In about 2-10min your measurement should be done.

## I got the data. What now?

Data analysis code is available at  [https://github.com/deniz195/fipt-analysis](https://github.com/deniz195/fipt-analysis)

File: sop/new_sop/index.html
fipt documentation

FIPT: Fast impedance tortuosity¶

A fast way to get ionic resistance¶

FIPT is a measurement technique that allows a fast determination of the ionic resistance for battery electrodes. The technique is based on the work by J. Landesfeind (DOI: 10.1149/issn.1945-7111) and then optimized for execution speed and reliability at Battrion.

This repository contains the information to build an FIPT setup, prepare the electrolyte and the standard operating procedure (SOP) to successfully execute a measurement.
..

Standard Operating Procedure (SOP)¶

Warning

When handling electrolyte always wear goggles

Note

Use generic 250um glass fiber separator

Note

In total 3 measurements for the A side and 3 measurements for the B side are carried out

Prepare workstation¶

Wear gloves and goggles

Get napkins, electrodes, sample holders, trash beaker, pipette, pipette tips, drill

Remove dust from the sample holders with compressed air

Check holders are functional (screws grip in the plastic)

Clean FIPT workstation with isopropanol

Prepare¶

Check age of electrolyte

Check drill clutch setting is 7

Get coated sample to the FIPT workstation

Prepare separators¶

Cut the circular separator material (up to 3 at a time) with the triangle ruler and yellow cutting tool into 21mm wide stripes (see picture)

Cut the stripes into smaller stripes (21mm × 35mm)

Check stripes for dirt → throw away dirty stripes

Prepare samples¶

Cut the coated sample in the middle with the yellow cutting tool (see picture)

Cut out 2 electrode stripes (20mm wide)from the coated sample with the black cutting tool

Assemble FIPT cell¶

Procedure:

Place first electrode stripe into the sample holder with A side up (see Fig. ref{fig:FIPT_05})

Place separator on top of the first stripe (see Fig. ref{fig:FIPT_06})

Drop 300 microliter electrolyte on the separator with the microliter pipette (see Fig. ref{fig:FIPT_09})

Place second electrode stripe on top of the separator with A side down

Place plastic cross on top of the second electrode stripe (one corner is round, see Fig. ref{fig:FIPT_07})

Hook in plastic bar, tighten screws in the two corners until thei’re flush with the bottom (see Fig. ref{fig:FIPT_08})

Screw in the middle screw until the clutch of the drill triggers

Attach measurement wires to the sample (see Fig. ref{fig:FIPT10})

Carry out FIPT measurement¶

Procedure:

Perform impedance measurement between 1Hz - 50kHz

Analyze data according to Landesfeind2016 (See literature folder)

Indices and tables¶

Index

Module Index

Search Page

fipt

Navigation

Related Topics

Documentation overview

©2020, Deniz Bozyigit.
  
  |
  Powered by Sphinx 3.0.3
  & Alabaster 0.7.10
